Repository: bsesethu/Material_Performance_and_Failure

# 📊Material Performance and Failure Analysis

## Project Overview

This project investigates material fatigue behaviour across Low-Cycle Fatigue (LCF) and High-Cycle Fatigue (HCF) regimes using a combination of classical materials engineering theory and data-driven modelling techniques.

The objective is to analyse experimental fatigue data, extract meaningful engineering insights, and evaluate the applicability and limitations of regression and machine learning models in predicting fatigue life.

## Key Objectives

Analyse fatigue behaviour in LCF and HCF regimes

Explore strain–life and stress–life relationships

Apply classical fatigue models (Coffin–Manson, Basquin)

Evaluate regression and machine learning approaches

Compare predictive performance across fatigue regimes

Assess the limitations of data-driven models in physical systems

## Dataset Description

The project uses cleaned experimental fatigue datasets, including:

LCF dataset: Strain-controlled fatigue data with elastic, plastic, and total strain components

HCF dataset: Stress-controlled fatigue data with stress amplitude, frequency, and derived features

All datasets were preprocessed to remove inconsistencies, handle missing values, and ensure modelling readiness.

Project Structure

├── lcf_clean.csv                  # Cleaned LCF dataset

├── hcf_clean.csv                  # Cleaned HCF dataset

├── all_in_one_Clean_nEDA.py        # Data cleaning and exploratory data analysis

├── all_in_one_modelling.py         # Model building and evaluation

├── Report_final.pdf                # Final project report (PDF)

└── README.md                       # Project documentation

## Methodology

### 1. Data Preparation & Exploration

Data cleaning and feature validation

Univariate, bivariate, and correlation analysis

Regime-specific exploration for LCF and HCF

### 2. Modelling

LCF:

Linear regression

Coffin–Manson strain–life analysis

HCF:

Linear regression with polynomial features

Basquin-type stress–life modelling

Comparison with ensemble methods

### 3. Model Evaluation

Train–test split (80/20)

Performance metrics:

R² (primary)

RMSE (secondary)

Assessment of model saturation and diminishing returns

## Key Findings

LCF behaviour is well-structured and strain-dominated, allowing classical fatigue theory to be captured effectively using regression models.

HCF behaviour exhibits significant scatter, limiting predictive accuracy despite statistical significance.

Increasing model complexity does not necessarily improve performance in physically noisy systems.

Data-driven models are most effective when guided by strong domain knowledge.

## Tools & Technologies

Python

NumPy, Pandas

Matplotlib, Seaborn

scikit-learn

## Limitations

Experimental scatter, particularly in HCF data

Limited control over external variables (e.g. temperature, microstructure)

Predictive models should be interpreted as decision-support tools, not absolute predictors

## Future Work

More controlled experimental datasets

Expanded frequency and temperature studies

Incorporation of microstructural descriptors

Physics-informed or hybrid modelling approaches

File: hcf_clean.csv (part 1 of 4)
,ID,Number of cycles,Stress amplitude (MPa),Max. stress (MPa),Composition,Processing history,Phases,Grain size (um),Tensile YS (MPa),UTS (MPa),Uniform elongation (%),Elongation to failure (%),Tesing temperature (K),R,Frequency (Hz),Testing type,Standard followed,Sample geometry,Sample dimension (mm),Fatigue limit in stress amplitude (MPa),Fatigue limit in max stress (MPa),Corresponding fatigue cycles,Fatigue ratio,Publication date,Reference,Normalized_Stress,log_cycles,Stress_Ratio,Goodman_Adjusted_Stress,Fatigue_Ratio
0,1,93114.33467,562.44104,1249.868977777778,Al0.5CoCrCuFeNi,Arc-melted + cast + homogenized (1273 K & 6 h) + water quenched + cold-rolled,2 FCC,,1284.0,1344.0,,7.6,RT,0.1,10,Bending,,Retangular bar,25×3×3,383,851,10000000.0,0.285,2015-10-15 00:00:00,"Hemphill, M.A., Yuan, T., Wang, G.Y., Yeh, J.W., Tsai, C.W., Chuang, A. and Liaw, P.K., 2012. Fatigue behavior of Al0. 5CoCrCuFeNi high entropy alloys. Acta Materialia, 60(16), pp.5723-5734.
Tang, Z., Yuan, T., Tsai, C.W., Yeh, J.W., Lundin, C.D. and Liaw, P.K., 2015. Fatigue behavior of a wrought Al0. 5CoCrCuFeNi two-phase high-entropy alloy. Acta Materialia, 99, pp.247-258.",0.4184829166666667,4.9690165444492305,0.1,8030.516825531143,0.285
1,1,34423.19458,560.505485,1245.5677444444445,Al0.5CoCrCuFeNi,Arc-melted + cast + homogenized (1273 K & 6 h) + water quenched + cold-rolled,2 FCC,,1284.0,1344.0,,7.6,RT,0.1,10,Bending,,Retangular bar,25×3×3,383,851,10000000.0,0.285,2015-10-15 00:00:00,"Hemphill, M.A., Yuan, T., Wang, G.Y., Yeh, J.W., Tsai, C.W., Chuang, A. and Liaw, P.K., 2012. Fatigue behavior of Al0. 5CoCrCuFeNi high entropy alloys. Acta Materialia, 60(16), pp.5723-5734.
Tang, Z., Yuan, T., Tsai, C.W., Yeh, J.W., Lundin, C.D. and Liaw, P.K., 2015. Fatigue behavior of a wrought Al0. 5CoCrCuFeNi two-phase high-entropy alloy. Acta Materialia, 99, pp.247-258.",0.41704277157738096,4.536851171746539,0.1,7653.1759593259,0.285
2,1,117084.27161,560.505485,1245.5677444444445,Al0.5CoCrCuFeNi,Arc-melted + cast + homogenized (1273 K & 6 h) + water quenched + cold-rolled,2 FCC,,1284.0,1344.0,,7.6,RT,0.1,10,Bending,,Retangular bar,25×3×3,383,851,10000000.0,0.285,2015-10-15 00:00:00,"Hemphill, M.A., Yuan, T., Wang, G.Y., Yeh, J.W., Tsai, C.W., Chuang, A. and Liaw, P.K., 2012. Fatigue behavior of Al0. 5CoCrCuFeNi high entropy alloys. Acta Materialia, 60(16), pp.5723-5734.
Tang, Z., Yuan, T., Tsai, C.W., Yeh, J.W., Lundin, C.D. and Liaw, P.K., 2015. Fatigue behavior of a wrought Al0. 5CoCrCuFeNi two-phase high-entropy alloy. Acta Materialia, 99, pp.247-258.",0.41704277157738096,5.0684985585073195,0.1,7653.1759593259,0.285
3,1,460051.75771,560.505485,1245.5677444444445,Al0.5CoCrCuFeNi,Arc-melted + cast + homogenized (1273 K & 6 h) + water quenched + cold-rolled,2 FCC,,1284.0,1344.0,,7.6,RT,0.1,10,Bending,,Retangular bar,25×3×3,383,851,10000000.0,0.285,2015-10-15 00:00:00,"Hemphill, M.A., Yuan, T., Wang, G.Y., Yeh, J.W., Tsai, C.W., Chuang, A. and Liaw, P.K., 2012. Fatigue behavior of Al0. 5CoCrCuFeNi high entropy alloys. Acta Materialia, 60(16), pp.5723-5734.
Tang, Z., Yuan, T., Tsai, C.W., Yeh, J.W., Lundin, C.D. and Liaw, P.K., 2015. Fatigue behavior of a wrought Al0. 5CoCrCuFeNi two-phase high-entropy alloy. Acta Materialia, 99, pp.247-258.",0.41704277157738096,5.662806694341059,0.1,7653.1759593259,0.285
4,1,2054330.0,540.44607,1200.9912666666667,Al0.5CoCrCuFeNi,Arc-melted + cast + homogenized (1273 K & 6 h) + water quenched + cold-rolled,2 FCC,,1284.0,1344.0,,7.6,RT,0.1,10,Bending,,Retangular bar,25×3×3,383,851,10000000.0,0.285,2015-10-15 00:00:00,"Hemphill, M.A., Yuan, T., Wang, G.Y., Yeh, J.W., Tsai, C.W., Chuang, A. and Liaw, P.K., 2012. Fatigue behavior of Al0. 5CoCrCuFeNi high entropy alloys. Acta Materialia, 60(16), pp.5723-5734.
Tang, Z., Yuan, T., Tsai, C.W., Yeh, J.W., Lundin, C.D. and Liaw, P.K., 2015. Fatigue behavior of a wrought Al0. 5CoCrCuFeNi two-phase high-entropy alloy. Acta Materialia, 99, pp.247-258.",0.4021176116071428,6.31267020833012,0.1,5079.126995600733,0.285
5,1,19647.80474,538.33455,1196.299,Al0.5CoCrCuFeNi,Arc-melted + cast + homogenized (1273 K & 6 h) + water quenched + cold-rolled,2 FCC,,1284.0,1344.0,,7.6,RT,0.1,10,Bending,,Retangular bar,25×3×3,383,851,10000000.0,0.285,2015-10-15 00:00:00,"Hemphill, M.A., Yuan, T., Wang, G.Y., Yeh, J.W., Tsai, C.W., Chuang, A. and Liaw, P.K., 2012. Fatigue behavior of Al0. 5CoCrCuFeNi high entropy alloys. Acta Materialia, 60(16), pp.5723-5734.
Tang, Z., Yuan, T., Tsai, C.W., Yeh, J.W., Lundin, C.D. and Liaw, P.K., 2015. Fatigue behavior of a wrought Al0. 5CoCrCuFeNi two-phase high-entropy alloy. Acta Materialia, 99, pp.247-258.",0.40054654017857144,4.2933140334613835,0.1,4898.556104562596,0.285
6,1,44791.01347,538.33455,1196.299,Al0.5CoCrCuFeNi,Arc-melted + cast + homogenized (1273 K & 6 h) + water quenched + cold-rolled,2 FCC,,1284.0,1344.0,,7.6,RT,0.1,10,Bending,,Retangular bar,25×3×3,383,851,10000000.0,0.285,2015-10-15 00:00:00,"Hemphill, M.A., Yuan, T., Wang, G.Y., Yeh, J.W., Tsai, C.W., Chuang, A. and Liaw, P.K., 2012. Fatigue behavior of Al0. 5CoCrCuFeNi high entropy alloys. Acta Materialia, 60(16), pp.5723-5734.
Tang, Z., Yuan, T., Tsai, C.W., Yeh, J.W., Lundin, C.D. and Liaw, P.K., 2015. Fatigue behavior of a wrought Al0. 5CoCrCuFeNi two-phase high-entropy alloy. Acta Materialia, 99, pp.247-258.",0.40054654017857144,4.6511908891794285,0.1,4898.556104562596,0.285
7,1,381995.55231,537.278795,1193.9528777777775,Al0.5CoCrCuFeNi,Arc-melted + cast + homogenized (1273 K & 6 h) + water quenched + cold-rolled,2 FCC,,1284.0,1344.0,,7.6,RT,0.1,10,Bending,,Retangular bar,25×3×3,383,851,10000000.0,0.285,2015-10-15 00:00:00,"Hemphill, M.A., Yuan, T., Wang, G.Y., Yeh, J.W., Tsai, C.W., Chuang, A. and Liaw, P.K., 2012. Fatigue behavior of Al0. 5CoCrCuFeNi high entropy alloys. Acta Materialia, 60(16), pp.5723-5734.
Tang, Z., Yuan, T., Tsai, C.W., Yeh, J.W., Lundin, C.D. and Liaw, P.K., 2015. Fatigue behavior of a wrought Al0. 5CoCrCuFeNi two-phase high-entropy alloy. Acta Materialia, 99, pp.247-258.",0.39976100818452376,5.582058306318857,0.1,4812.506163300838,0.285
8,1,422654.43395,518.275135,1151.722522222222,Al0.5CoCrCuFeNi,Arc-melted + cast + homogenized (1273 K & 6 h) + water quenched + cold-rolled,2 FCC,,1284.0,1344.0,,7.6,RT,0.1,10,Bending,,Retangular bar,25×3×3,383,851,10000000.0,0.285,2015-10-15 00:00:00,"Hemphill, M.A., Yuan, T., Wang, G.Y., Yeh, J.W., Tsai, C.W., Chuang, A. and Liaw, P.K., 2012. Fatigue behavior of Al0. 5CoCrCuFeNi high entropy alloys. Acta Materialia, 60(16), pp.5723-5734.
Tang, Z., Yuan, T., Tsai, C.W., Yeh, J.W., Lundin, C.D. and Liaw, P.K., 2015. Fatigue behavior of a wrought Al0. 5CoCrCuFeNi two-phase high-entropy alloy. Acta Materialia, 99, pp.247-258.",0.3856213802083333,5.625985429398071,0.1,3622.690444509791,0.285
9,1,101353.28034,517.21938,1149.3763999999999,Al0.5CoCrCuFeNi,Arc-melted + cast + homogenized (1273 K & 6 h) + water quenched + cold-rolled,2 FCC,,1284.0,1344.0,,7.6,RT,0.1,10,Bending,,Retangular bar,25×3×3,383,851,10000000.0,0.285,2015-10-15 00:00:00,"Hemphill, M.A., Yuan, T., Wang, G.Y., Yeh, J.W., Tsai, C.W., Chuang, A. and Liaw, P.K., 2012. Fatigue behavior of Al0. 5CoCrCuFeNi high entropy alloys. Acta Materialia, 60(16), pp.5723-5734.
Tang, Z., Yuan, T., Tsai, C.W., Yeh, J.W., Lundin, C.D. and Liaw, P.K., 2015. Fatigue behavior of a wrought Al0. 5CoCrCuFeNi two-phase high-entropy alloy. Acta Materialia, 99, pp.247-258.",0.38483584821428574,5.005837809373439,0.1,3571.729465080285,0.285
10,1,92287.01983,516.16362,1147.0302666666666,Al0.5CoCrCuFeNi,Arc-melted + cast + homogenized (1273 K & 6 h) + water quenched + cold-rolled,2 FCC,,1284.0,1344.0,,7.6,RT,0.1,10,Bending,,Retangular bar,25×3×3,383,851,10000000.0,0.285,2015-10-15 00:00:00,"Hemphill, M.A., Yuan, T., Wang, G.Y., Yeh, J.W., Tsai, C.W., Chuang, A. and Liaw, P.K., 2012. Fatigue behavior of Al0. 5CoCrCuFeNi high entropy alloys. Acta Materialia, 60(16), pp.5723-5734.
Tang, Z., Yuan, T., Tsai, C.W., Yeh, J.W., Lundin, C.D. and Liaw, P.K., 2015. Fatigue behavior of a wrought Al0. 5CoCrCuFeNi two-phase high-entropy alloy. Acta Materialia, 99, pp.247-258.",0.38405031250000005,4.965140621799218,0.1,3521.9822535171215,0.285
11,1,298417.60945,516.16362,1147.0302666666666,Al0.5CoCrCuFeNi,Arc-melted + cast + homogenized (1273 K & 6 h) + water quenched + cold-rolled,2 FCC,,1284.0,1344.0,,7.6,RT,0.1,10,Bending,,Retangular bar,25×3×3,383,851,10000000.0,0.285,2015-10-15 00:00:00,"Hemphill, M.A., Yuan, T., Wang, G.Y., Yeh, J.W., Tsai, C.W., Chuang, A. and Liaw, P.K., 2012. Fatigue behavior of Al0. 5CoCrCuFeNi high entropy alloys. Acta Materialia, 60(16), pp.5723-5734.
Tang, Z., Yuan, T., Tsai, C.W., Yeh, J.W., Lundin, C.D. and Liaw, P.K., 2015. Fatigue behavior of a wrought Al0. 5CoCrCuFeNi two-phase high-entropy alloy. Acta Materialia, 99, pp.247-258.",0.38405031250000005,5.474824447022203,0.1,3521.9822535171215,0.285
12,1,57849.64139,495.048445,1100.1076555555555,Al0.5CoCrCuFeNi,Arc-melted + cast + homogenized (1273 K & 6 h) + water quenched + cold-rolled,2 FCC,,1284.0,1344.0,,7.6,RT,0.1,10,Bending,,Retangular bar,25×3×3,383,851,10000000.0,0.285,2015-10-15 00:00:00,"Hemphill, M.A., Yuan, T., Wang, G.Y., Yeh, J.W., Tsai, C.W., Chuang, A. and Liaw, P.K., 2012. Fatigue behavior of Al0. 5CoCrCuFeNi high entropy alloys. Acta Materialia, 60(16), pp.5723-5734.
Tang, Z., Yuan, T., Tsai, C.W., Yeh, J.W., Lundin, C.D. and Liaw, P.K., 2015. Fatigue behavior of a wrought Al0. 5CoCrCuFeNi two-phase high-entropy alloy. Acta Materialia, 99, pp.247-258.",0.3683396168154762,4.762300671104072,0.1,2728.0278583387726,0.285
13,1,30289.79128,494.168645,1098.1525444444444,Al0.5CoCrCuFeNi,Arc-melted + cast + homogenized (1273 K & 6 h) + water quenched + cold-rolled,2 FCC,,1284.0,1344.0,,7.6,RT,0.1,10,Bending,,Retangular bar,25×3×3,383,851,10000000.0,0.285,2015-10-15 00:00:00,"Hemphill, M.A., Yuan, T., Wang, G.Y., Yeh, J.W., Tsai, C.W., Chuang, A. and Liaw, P.K., 2012. Fatigue behavior of Al0. 5CoCrCuFeNi high entropy alloys. Acta Materialia, 60(16), pp.5723-5734.
Tang, Z., Yuan, T., Tsai, C.W., Yeh, J.W., Lundin, C.D. and Liaw, P.K., 2015. Fatigue behavior of a wrought Al0. 5CoCrCuFeNi two-phase high-entropy alloy. Acta Materialia, 99, pp.247-258.",0.3676850037202381,4.481296280719565,0.1,2701.5234197936015,0.285
14,1,391778.03809,492.05713,1093.4602888888887,Al0.5CoCrCuFeNi,Arc-melted + cast + homogenized (1273 K & 6 h) + water quenched + cold-rolled,2 FCC,,1284.0,1344.0,,7.6,RT,0.1,10,Bending,,Retangular bar,25×3×3,383,851,10000000.0,0.285,2015-10-15 00:00:00,"Hemphill, M.A., Yuan, T., Wang, G.Y., Yeh, J.W., Tsai, C.W., Chuang, A. and Liaw, P.K., 2012. Fatigue behavior of Al0. 5CoCrCuFeNi high entropy alloys. Acta Materialia, 60(16), pp.5723-5734.
Tang, Z., Yuan, T., Tsai, C.W., Yeh, J.W., Lundin, C.D. and Liaw, P.K., 2015. Fatigue behavior of a wrought Al0. 5CoCrCuFeNi two-phase high-entropy alloy. Acta Materialia, 99, pp.247-258.",0.36611393601190473,5.593040087085838,0.1,2639.600643694805,0.285
15,1,10000000.0,470.941955,1046.5376777777778,Al0.5CoCrCuFeNi,Arc-melted + cast + homogenized (1273 K & 6 h) + water quenched + cold-rolled,2 FCC,,1284.0,1344.0,,7.6,RT,0.1,10,Bending,,Retangular bar,25×3×3,383,851,10000000.0,0.285,2015-10-15 00:00:00,"Hemphill, M.A., Yuan, T., Wang, G.Y., Yeh, J.W., Tsai, C.W., Chuang, A. and Liaw, P.K., 2012. Fatigue behavior of Al0. 5CoCrCuFeNi high entropy alloys. Acta Materialia, 60(16), pp.5723-5734.
Tang, Z., Yuan, T., Tsai, C.W., Yeh, J.W., Lundin, C.D. and Liaw, P.K., 2015. Fatigue behavior of a wrought Al0. 5CoCrCuFeNi two-phase high-entropy alloy. Acta Materialia, 99, pp.247-258.",0.35040324032738096,7.0,0.1,2127.819021889944,0.285
16,1,71561.07023,448.771025,997.2689444444444,Al0.5CoCrCuFeNi,Arc-melted + cast + homogenized (1273 K & 6 h) + water quenched + cold-rolled,2 FCC,,1284.0,1344.0,,7.6,RT,0.1,10,Bending,,Retangular bar,25×3×3,383,851,10000000.0,0.285,2015-10-15 00:00:00,"Hemphill, M.A., Yuan, T., Wang, G.Y., Yeh, J.W., Tsai, C.W., Chuang, A. and Liaw, P.K., 2012. Fatigue behavior of Al0. 5CoCrCuFeNi high entropy alloys. Acta Materialia, 60(16), pp.5723-5734.
Tang, Z., Yuan, T., Tsai, C.W., Yeh, J.W., Lundin, C.D. and Liaw, P.K., 2015. Fatigue behavior of a wrought Al0. 5CoCrCuFeNi two-phase high-entropy alloy. Acta Materialia, 99, pp.247-258.",0.3339070126488095,4.854676827025404,0.1,1739.5276481179212,0.285
17,1,564875.72887,448.771025,997.2689444444444,Al0.5CoCrCuFeNi,Arc-melted + cast + homogenized (1273 K & 6 h) + water quenched + cold-rolled,2 FCC,,1284.0,1344.0,,7.6,RT,0.1,10,Bending,,Retangular bar,25×3×3,383,851,10000000.0,0.285,2015-10-15 00:00:00,"Hemphill, M.A., Yuan, T., Wang, G.Y., Yeh, J.W., Tsai, C.W., Chuang, A. and Liaw, P.K., 2012. Fatigue behavior of Al0. 5CoCrCuFeNi high entropy alloys. Acta Materialia, 60(16), pp.5723-5734.
Tang, Z., Yuan, T., Tsai, C.W., Yeh, J.W., Lundin, C.D. and Liaw, P.K., 2015. Fatigue behavior of a wrought Al0. 5CoCrCuFeNi two-phase high-entropy alloy. Acta Materialia, 99, pp.247-258.",0.3339070126488095,5.751952914718129,0.1,1739.5276481179212,0.285
18,1,94650.38887,403.54936,896.7763555555555,Al0.5CoCrCuFeNi,Arc-melted + cast + homogenized (1273 K & 6 h) + water quenched + cold-rolled,2 FCC,,1284.0,1344.0,,7.6,RT,0.1,10,Bending,,Retangular bar,25×3×3,383,851,10000000.0,0.285,2015-10-15 00:00:00,"Hemphill, M.A., Yuan, T., Wang, G.Y., Yeh, J.W., Tsai, C.W., Chuang, A. and Liaw, P.K., 2012. Fatigue behavior of Al0. 5CoCrCuFeNi high entropy alloys. Acta Materialia, 60(16), pp.5723-5734.
Tang, Z., Yuan, T., Tsai, C.W., Yeh, J.W., Lundin, C.D. and Liaw, P.K., 2015. Fatigue behavior of a wrought Al0. 5CoCrCuFeNi two-phase high-entropy alloy. Acta Materialia, 99, pp.247-258.",0.3002599404761905,4.976122402597208,0.1,1212.7496982270463,0.285
19,1,4458910.0,403.54936,896.7763555555555,Al0.5CoCrCuFeNi,Arc-melted + cast + homogenized (1273 K & 6 h) + water quenched + cold-rolled,2 FCC,,1284.0,1344.0,,7.6,RT,0.1,10,Bending,,Retangular bar,25×3×3,383,851,10000000.0,0.285,2015-10-15 00:00:00,"Hemphill, M.A., Yuan, T., Wang, G.Y., Yeh, J.W., Tsai, C.W., Chuang, A. and Liaw, P.K., 2012. Fatigue behavior of Al0. 5CoCrCuFeNi high entropy alloys. Acta Materialia, 60(16), pp.5723-5734.
Tang, Z., Yuan, T., Tsai, C.W., Yeh, J.W., Lundin, C.D. and Liaw, P.K., 2015. Fatigue behavior of a wrought Al0. 5CoCrCuFeNi two-phase high-entropy alloy. Acta Materialia, 99, pp.247-258.",0.3002599404761905,6.649228706505733,0.1,1212.7496982270463,0.285
20,1,10000000.0,359.207495,798.2388777777777,Al0.5CoCrCuFeNi,Arc-melted + cast + homogenized (1273 K & 6 h) + water quenched + cold-rolled,2 FCC,,1284.0,1344.0,,7.6,RT,0.1,10,Bending,,Retangular bar,25×3×3,383,851,10000000.0,0.285,2015-10-15 00:00:00,"Hemphill, M.A., Yuan, T., Wang, G.Y., Yeh, J.W., Tsai, C.W., Chuang, A. and Liaw, P.K., 2012. Fatigue behavior of Al0. 5CoCrCuFeNi high entropy alloys. Acta Materialia, 60(16), pp.5723-5734.
Tang, Z., Yuan, T., Tsai, C.W., Yeh, J.W., Lundin, C.D. and Liaw, P.K., 2015. Fatigue behavior of a wrought Al0. 5CoCrCuFeNi two-phase high-entropy alloy. Acta Materialia, 99, pp.247-258.",0.2672674813988095,7.0,0.1,884.5900772745485,0.285
21,1,101353.28034,358.327695,796.2837666666667,Al0.5CoCrCuFeNi,Arc-melted + cast + homogenized (1273 K & 6 h) + water quenched + cold-rolled,2 FCC,,1284.0,1344.0,,7.6,RT,0.1,10,Bending,,Retangular bar,25×3×3,383,851,10000000.0,0.285,2015-10-15 00:00:00,"Hemphill, M.A., Yuan, T., Wang, G.Y., Yeh, J.W., Tsai, C.W., Chuang, A. and Liaw, P.K., 2012. Fatigue behavior of Al0. 5CoCrCuFeNi high entropy alloys. Acta Materialia, 60(16), pp.5723-5734.
Tang, Z., Yuan, T., Tsai, C.W., Yeh, J.W., Lundin, C.D. and Liaw, P.K., 2015. Fatigue behavior of a wrought Al0. 5CoCrCuFeNi two-phase high-entropy alloy. Acta Materialia, 99, pp.247-258.",0.26661286830357145,5.005837809373439,0.1,879.2735960172076,0.285
22,1,136469.38369,313.98583,697.7462888888889,Al0.5CoCrCuFeNi,Arc-melted + cast + homogenized (1273 K & 6 h) + water quenched + cold-rolled,2 FCC,,1284.0,1344.0,,7.6,RT,0.1,10,Bending,,Retangular bar,25×3×3,383,851,10000000.0,0.285,2015-10-15 00:00:00,"Hemphill, M.A., Yuan, T., Wang, G.Y., Yeh, J.W., Tsai, C.W., Chuang, A. and Liaw, P.K., 2012. Fatigue behavior of Al0. 5CoCrCuFeNi high entropy alloys. Acta Materialia, 60(16), pp.5723-5734.
Tang, Z., Yuan, T., Tsai, C.W., Yeh, J.W., Lundin, C.D. and Liaw, P.K., 2015. Fatigue behavior of a wrought Al0. 5CoCrCuFeNi two-phase high-entropy alloy. Acta Materialia, 99, pp.247-258.",0.23362040922619048,5.1350352302347755,0.1,652.9896049563198,0.285
23,1,10000000.0,267.70841,594.9075777777778,Al0.5CoCrCuFeNi,Arc-melted + cast + homogenized (1273 K & 6 h) + water quenched + cold-rolled,2 FCC,,1284.0,1344.0,,7.6,RT,0.1,10,Bending,,Retangular bar,25×3×3,383,851,10000000.0,0.285,2015-10-15 00:00:00,"Hemphill, M.A., Yuan, T., Wang, G.Y., Yeh, J.W., Tsai, C.W., Chuang, A. and Liaw, P.K., 2012. Fatigue behavior of Al0. 5CoCrCuFeNi high entropy alloys. Acta Materialia, 60(16), pp.5723-5734.
Tang, Z., Yuan, T., Tsai, C.W., Yeh, J.W., Lundin, C.D. and Liaw, P.K., 2015. Fatigue behavior of a wrought Al0. 5CoCrCuFeNi two-phase high-entropy alloy. Acta Materialia, 99, pp.247-258.",0.19918780505952383,7.0,0.1,480.3147013190095,0.285
24,1,67262.18274,540.24348,1200.5410666666667,Al0.5CoCrCuFeNi,Arc-melted + cast + homogenized (1273 K & 6 h) + water quenched + cold-rolled,2 FCC,,1284.0,1344.0,,7.6,RT,0.1,10,Bending,,Retangular bar,25×3×3,383,851,10000000.0,0.285,2015-10-15 00:00:00,"Hemphill, M.A., Yuan, T., Wang, G.Y., Yeh, J.W., Tsai, C.W., Chuang, A. and Liaw, P.K., 2012. Fatigue behavior of Al0. 5CoCrCuFeNi high entropy alloys. Acta Materialia, 60(16), pp.5723-5734.
Tang, Z., Yuan, T., Tsai, C.W., Yeh, J.W., Lundin, C.D. and Liaw, P.K., 2015. Fatigue behavior of a wrought Al0. 5CoCrCuFeNi two-phase high-entropy alloy. Acta Materialia, 99, pp.247-258.",0.401966875,4.827770956593784,0.1,5061.289807814922,0.285
25,1,33117.79981,539.73738,1199.4164,Al0.5CoCrCuFeNi,Arc-melted + cast + homogenized (1273 K & 6 h) + water quenched + cold-rolled,2 FCC,,1284.0,1344.0,,7.6,RT,0.1,10,Bending,,Retangular bar,25×3×3,383,851,10000000.0,0.285,2015-10-15 00:00:00,"Hemphill, M.A., Yuan, T., Wang, G.Y., Yeh, J.W., Tsai, C.W., Chuang, A. and Liaw, P.K., 2012. Fatigue behavior of Al0. 5CoCrCuFeNi high entropy alloys. Acta Materialia, 60(16), pp.5723-5734.
Tang, Z., Yuan, T., Tsai, C.W., Yeh, J.W., Lundin, C.D. and Liaw, P.K., 2015. Fatigue behavior of a wrought Al0. 5CoCrCuFeNi two-phase high-entropy alloy. Acta Materialia, 99, pp.247-258.",0.40159031250000005,4.520061476599682,0.1,5017.215221643399,0.285
26,1,27053.62322,494.86327,1099.6961555555556,Al0.5CoCrCuFeNi,Arc-melted + cast + homogenized (1273 K & 6 h) + water quenched + cold-rolled,2 FCC,,1284.0,1344.0,,7.6,RT,0.1,10,Bending,,Retangular bar,25×3×3,383,851,10000000.0,0.285,2015-10-15 00:00:00,"Hemphill, M.A., Yuan, T., Wang, G.Y., Yeh, J.W., Tsai, C.W., Chuang, A. and Liaw, P.K., 2012. Fatigue behavior of Al0. 5CoCrCuFeNi high entropy alloys. Acta Materialia, 60(16), pp.5723-5734.
Tang, Z., Yuan, T., Tsai, C.W., Yeh, J.W., Lundin, C.D. and Liaw, P.K., 2015. Fatigue behavior of a wrought Al0. 5CoCrCuFeNi two-phase high-entropy alloy. Acta Materialia, 99, pp.247-258.",0.36820183779761906,4.4322254372458305,0.1,2722.414116701489,0.285
27,1,1234460.0,494.86327,1099.6961555555556,Al0.5CoCrCuFeNi,Arc-melted + cast + homogenized (1273 K & 6 h) + water quenched + cold-rolled,2 FCC,,1284.0,1344.0,,7.6,RT,0.1,10,Bending,,Retangular bar,25×3×3,383,851,10000000.0,0.285,2015-10-15 00:00:00,"Hemphill, M.A., Yuan, T., Wang, G.Y., Yeh, J.W., Tsai, C.W., Chuang, A. and Liaw, P.K., 2012. Fatigue behavior of Al0. 5CoCrCuFeNi high entropy alloys. Acta Materialia, 60(16), pp.5723-5734.
Tang, Z., Yuan, T., Tsai, C.W., Yeh, J.W., Lundin, C.D. and Liaw, P.K., 2015. Fatigue behavior of a wrought Al0. 5CoCrCuFeNi two-phase high-entropy alloy. Acta Materialia, 99, pp.247-258.",0.36820183779761906,6.0914770221248,0.1,2722.414116701489,0.285
28,1,159765.32659,450.0735,1000.1633333333334,Al0.5CoCrCuFeNi,Arc-melted + cast + homogenized (1273 K & 6 h) + water quenched + cold-rolled,2 FCC,,1284.0,1344.0,,7.6,RT,0.1,10,Bending,,Retangular bar,25×3×3,383,851,10000000.0,0.285,2015-10-15 00:00:00,"Hemphill, M.A., Yuan, T., Wang, G.Y., Yeh, J.W., Tsai, C.W., Chuang, A. and Liaw, P.K., 2012. Fatigue behavior of Al0. 5CoCrCuFeNi high entropy alloys. Acta Materialia, 60(16), pp.5723-5734.
Tang, Z., Yuan, T., Tsai, C.W., Yeh, J.W., Lundin, C.D. and Liaw, P.K., 2015. Fatigue behavior of a wrought Al0. 5CoCrCuFeNi two-phase high-entropy alloy. Acta Materialia, 99, pp.247-258.",0.3348761160714286,5.203482531520138,0.1,1759.262006185108,0.285
29,1,277453.31394,449.56741,999.0386888888888,Al0.5CoCrCuFeNi,Arc-melted + cast + homogenized (1273 K & 6 h) + water quenched + cold-rolled,2 FCC,,1284.0,1344.0,,7.6,RT,0.1,10,Bending,,Retangular bar,25×3×3,383,851,10000000.0,0.285,2015-10-15 00:00:00,"Hemphill, M.A., Yuan, T., Wang, G.Y., Yeh, J.W., Tsai, C.W., Chuang, A. and Liaw, P.K., 2012. Fatigue behavior of Al0. 5CoCrCuFeNi high entropy alloys. Acta Materialia, 60(16), pp.5723-5734.
Tang, Z., Yuan, T., Tsai, C.W., Yeh, J.W., Lundin, C.D. and Liaw, P.K., 2015. Fatigue behavior of a wrought Al0. 5CoCrCuFeNi two-phase high-entropy alloy. Acta Materialia, 99, pp.247-258.",0.33449956101190476,5.443189916453339,0.1,1751.55468041859,0.285
30,1,186846.35349,411.94738,915.4386222222222,Al0.5CoCrCuFeNi,Arc-melted + cast + homogenized (1273 K & 6 h) + water quenched + cold-rolled,2 FCC,,1284.0,1344.0,,7.6,RT,0.1,10,Bending,,Retangular bar,25×3×3,383,851,10000000.0,0.285,2015-10-15 00:00:00,"Hemphill, M.A., Yuan, T., Wang, G.Y., Yeh, J.W., Tsai, C.W., Chuang, A. and Liaw, P.K., 2012. Fatigue behavior of Al0. 5CoCrCuFeNi high entropy alloys. Acta Materialia, 60(16), pp.5723-5734.
Tang, Z., Yuan, T., Tsai, C.W., Yeh, J.W., Lundin, C.D. and Liaw, P.K., 2015. Fatigue behavior of a wrought Al0. 5CoCrCuFeNi two-phase high-entropy alloy. Acta Materialia, 99, pp.247-258.",0.3065084672619048,5.27148462653875,0.1,1291.8972810636435,0.285
31,1,91279.87609,405.19939,900.4430888888888,Al0.5CoCrCuFeNi,Arc-melted + cast + homogenized (1273 K & 6 h) + water quenched + cold-rolled,2 FCC,,1284.0,1344.0,,7.6,RT,0.1,10,Bending,,Retangular bar,25×3×3,383,851,10000000.0,0.285,2015-10-15 00:00:00,"Hemphill, M.A., Yuan, T., Wang, G.Y., Yeh, J.W., Tsai, C.W., Chuang, A. and Liaw, P.K., 2012. Fatigue behavior of Al0. 5CoCrCuFeNi high entropy alloys. Acta Materialia, 60(16), pp.5723-5734.
Tang, Z., Yuan, T., Tsai, C.W., Yeh, J.W., Lundin, C.D. and Liaw, P.K., 2015. Fatigue behavior of a wrought Al0. 5CoCrCuFeNi two-phase high-entropy alloy. Acta Materialia, 99, pp.247-258.",0.3014876413690476,4.960375041867369,0.1,1227.774760167316,0.285
32,1,98456.12095,405.19939,900.4430888888888,Al0.5CoCrCuFeNi,Arc-melted + cast + homogenized (1273 K & 6 h) + water quenched + cold-rolled,2 FCC,,1284.0,1344.0,,7.6,RT,0.1,10,Bending,,Retangular bar,25×3×3,383,851,10000000.0,0.285,2015-10-15 00:00:00,"Hemphill, M.A., Yuan, T., Wang, G.Y., Yeh, J.W., Tsai, C.W., Chuang, A. and Liaw, P.K., 2012. Fatigue behavior of Al0. 5CoCrCuFeNi high entropy alloys. Acta Materialia, 60(16), pp.5723-5734.
Tang, Z., Yuan, T., Tsai, C.W., Yeh, J.W., Lundin, C.D. and Liaw, P.K., 2015. Fatigue behavior of a wrought Al0. 5CoCrCuFeNi two-phase high-entropy alloy. Acta Materialia, 99, pp.247-258.",0.3014876413690476,4.993242721105677,0.1,1227.774760167316,0.285
33,1,10000000.0,382.00319,848.8959777777778,Al0.5CoCrCuFeNi,Arc-melted + cast + homogenized (1273 K & 6 h) + water quenched + cold-rolled,2 FCC,,1284.0,1344.0,,7.6,RT,0.1,10,Bending,,Retangular bar,25×3×3,383,851,10000000.0,0.285,2015-10-15 00:00:00,"Hemphill, M.A., Yuan, T., Wang, G.Y., Yeh, J.W., Tsai, C.W., Chuang, A. and Liaw, P.K., 2012. Fatigue behavior of Al0. 5CoCrCuFeNi high entropy alloys. Acta Materialia, 60(16), pp.5723-5734.
Tang, Z., Yuan, T., Tsai, C.W., Yeh, J.W., Lundin, C.D. and Liaw, P.K., 2015. Fatigue behavior of a wrought Al0. 5CoCrCuFeNi two-phase high-entropy alloy. Acta Materialia, 99, pp.247-258.",0.28422856398809526,7.0,0.1,1036.9786233115278,0.285
34,1,54588.5422,540.24348,1200.5410666666667,Al0.5CoCrCuFeNi,Arc-melted + cast + homogenized (1273 K & 6 h) + water quenched + cold-rolled,2 FCC,,1284.0,1344.0,,7.6,RT,0.1,10,Bending,,Retangular bar,25×3×3,383,851,10000000.0,0.285,2015-10-15 00:00:00,"Hemphill, M.A., Yuan, T., Wang, G.Y., Yeh, J.W., Tsai, C.W., Chuang, A. and Liaw, P.K., 2012. Fatigue behavior of Al0. 5CoCrCuFeNi high entropy alloys. Acta Materialia, 60(16), pp.5723-5734.
Tang, Z., Yuan, T., Tsai, C.W., Yeh, J.W., Lundin, C.D. and Liaw, P.K., 2015. Fatigue behavior of a wrought Al0. 5CoCrCuFeNi two-phase high-entropy alloy. Acta Materialia, 99, pp.247-258.",0.401966875,4.737101496523412,0.1,5061.289807814922,0.285
35,1,92720.39036,540.24348,1200.5410666666667,Al0.5CoCrCuFeNi,Arc-melted + cast + homogenized (1273 K & 6 h) + water quenched + cold-rolled,2 FCC,,1284.0,1344.0,,7.6,RT,0.1,10,Bending,,Retangular bar,25×3×3,383,851,10000000.0,0.285,2015-10-15 00:00:00,"Hemphill, M.A., Yuan, T., Wang, G.Y., Yeh, J.W., Tsai, C.W., Chuang, A. and Liaw, P.K., 2012. Fatigue behavior of Al0. 5CoCrCuFeNi high entropy alloys. Acta Materialia, 60(16), pp.5723-5734.
Tang, Z., Yuan, T., Tsai, C.W., Yeh, J.W., Lundin, C.D. and Liaw, P.K., 2015. Fatigue behavior of a wrought Al0. 5CoCrCuFeNi two-phase high-entropy alloy. Acta Materialia, 99, pp.247-258.",0.401966875,4.967175251372678,0.1,5061.289807814922,0.285
36,1,59731.40099,494.86327,1099.6961555555556,Al0.5CoCrCuFeNi,Arc-melted + cast + homogenized (1273 K & 6 h) + water quenched + cold-rolled,2 FCC,,1284.0,1344.0,,7.6,RT,0.1,10,Bending,,Retangular bar,25×3×3,383,851,10000000.0,0.285,2015-10-15 00:00:00,"Hemphill, M.A., Yuan, T., Wang, G.Y., Yeh, J.W., Tsai, C.W., Chuang, A. and Liaw, P.K., 2012. Fatigue behavior of Al0. 5CoCrCuFeNi high entropy alloys. Acta Materialia, 60(16), pp.5723-5734.
Tang, Z., Yuan, T., Tsai, C.W., Yeh, J.W., Lundin, C.D. and Liaw, P.K., 2015. Fatigue behavior of a wrought Al0. 5CoCrCuFeNi two-phase high-entropy alloy. Acta Materialia, 99, pp.247-258.",0.36820183779761906,4.776202701170824,0.1,2722.414116701489,0.285
37,1,96926.49574,494.86327,1099.6961555555556,Al0.5CoCrCuFeNi,Arc-melted + cast + homogenized (1273 K & 6 h) + water quenched + cold-rolled,2 FCC,,1284.0,1344.0,,7.6,RT,0.1,10,Bending,,Retangular bar,25×3×3,383,851,10000000.0,0.285,2015-10-15 00:00:00,"Hemphill, M.A., Yuan, T., Wang, G.Y., Yeh, J.W., Tsai, C.W., Chuang, A. and Liaw, P.K., 2012. Fatigue behavior of Al0. 5CoCrCuFeNi high entropy alloys. Acta Materialia, 60(16), pp.5723-5734.
Tang, Z., Yuan, T., Tsai, C.W., Yeh, J.W., Lundin, C.D. and Liaw, P.K., 2015. Fatigue behavior of a wrought Al0. 5CoCrCuFeNi two-phase high-entropy alloy. Acta Materialia, 99, pp.247-258.",0.36820183779761906,4.986442511630408,0.1,2722.414116701489,0.285
38,1,130681.2188,450.0735,1000.1633333333334,Al0.5CoCrCuFeNi,Arc-melted + cast + homogenized (1273 K & 6 h) + water quenched + cold-rolled,2 FCC,,1284.0,1344.0,,7.6,RT,0.1,10,Bending,,Retangular bar,25×3×3,383,851,10000000.0,0.285,2015-10-15 00:00:00,"Hemphill, M.A., Yuan, T., Wang, G.Y., Yeh, J.W., Tsai, C.W., Chuang, A. and Liaw, P.K., 2012. Fatigue behavior of Al0. 5CoCrCuFeNi high entropy alloys. Acta Materialia, 60(16), pp.5723-5734.
Tang, Z., Yuan, T., Tsai, C.W., Yeh, J.W., Lundin, C.D. and Liaw, P.K., 2015. Fatigue behavior of a wrought Al0. 5CoCrCuFeNi two-phase high-entropy alloy. Acta Materialia, 99, pp.247-258.",0.3348761160714286,5.116213176275133,0.1,1759.262006185108,0.285
39,1,210678.18394,405.19939,900.4430888888888,Al0.5CoCrCuFeNi,Arc-melted + cast + homogenized (1273 K & 6 h) + water quenched + cold-rolled,2 FCC,,1284.0,1344.0,,7.6,RT,0.1,10,Bending,,Retangular bar,25×3×3,383,851,10000000.0,0.285,2015-10-15 00:00:00,"Hemphill, M.A., Yuan, T., Wang, G.Y., Yeh, J.W., Tsai, C.W., Chuang, A. and Liaw, P.K., 2012. Fatigue behavior of Al0. 5CoCrCuFeNi high entropy alloys. Acta Materialia, 60(16), pp.5723-5734.
Tang, Z., Yuan, T., Tsai, C.W., Yeh, J.W., Lundin, C.D. and Liaw, P.K., 2015. Fatigue behavior of a wrought Al0. 5CoCrCuFeNi two-phase high-entropy alloy. Acta Materialia, 99, pp.247-258.",0.3014876413690476,5.323619566054172,0.1,1227.774760167316,0.285
40,1,151640.48561,404.27154,898.3812,Al0.5CoCrCuFeNi,Arc-melted + cast + homogenized (1273 K & 6 h) + water quenched + cold-rolled,2 FCC,,1284.0,1344.0,,7.6,RT,0.1,10,Bending,,Retangular bar,25×3×3,383,851,10000000.0,0.285,2015-10-15 00:00:00,"Hemphill, M.A., Yuan, T., Wang, G.Y., Yeh, J.W., Tsai, C.W., Chuang, A. and Liaw, P.K., 2012. Fatigue behavior of Al0. 5CoCrCuFeNi high entropy alloys. Acta Materialia, 60(16), pp.5723-5734.
Tang, Z., Yuan, T., Tsai, C.W., Yeh, J.W., Lundin, C.D. and Liaw, P.K., 2015. Fatigue behavior of a wrought Al0. 5CoCrCuFeNi two-phase high-entropy alloy. Acta Materialia, 99, pp.247-258.",0.3007972767857143,5.180815166531274,0.1,1219.2953927437534,0.285
41,1,699791.98039,383.01539,851.1453111111111,Al0.5CoCrCuFeNi,Arc-melted + cast + homogenized (1273 K & 6 h) + water quenched + cold-rolled,2 FCC,,1284.0,1344.0,,7.6,RT,0.1,10,Bending,,Retangular bar,25×3×3,383,851,10000000.0,0.285,2015-10-15 00:00:00,"Hemphill, M.A., Yuan, T., Wang, G.Y., Yeh, J.W., Tsai, C.W., Chuang, A. and Liaw, P.K., 2012. Fatigue behavior of Al0. 5CoCrCuFeNi high entropy alloys. Acta Materialia, 60(16), pp.5723-5734.
Tang, Z., Yuan, T., Tsai, C.W., Yeh, J.W., Lundin, C.D. and Liaw, P.K., 2015. Fatigue behavior of a wrought Al0. 5CoCrCuFeNi two-phase high-entropy alloy. Acta Materialia, 99, pp.247-258.",0.2849816889880953,5.844968961164426,0.1,1044.4715161795943,0.285
42,1,152832.34305,382.00319,848.8959777777778,Al0.5CoCrCuFeNi,Arc-melted + cast + homogenized (1273 K & 6 h) + water quenched + cold-rolled,2 FCC,,1284.0,1344.0,,7.6,RT,0.1,10,Bending,,Retangular bar,25×3×3,383,851,10000000.0,0.285,2015-10-15 00:00:00,"Hemphill, M.A., Yuan, T., Wang, G.Y., Yeh, J.W., Tsai, C.W., Chuang, A. and Liaw, P.K., 2012. Fatigue behavior of Al0. 5CoCrCuFeNi high entropy alloys. Acta Materialia, 60(16), pp.5723-5734.
Tang, Z., Yuan, T., Tsai, C.W., Yeh, J.W., Lundin, C.D. and Liaw, P.K., 2015. Fatigue behavior of a wrought Al0. 5CoCrCuFeNi two-phase high-entropy alloy. Acta Materialia, 99, pp.247-258.",0.28422856398809526,5.184215271266876,0.1,1036.9786233115278,0.285
43,1,10000000.0,360.32528,800.7228444444445,Al0.5CoCrCuFeNi,Arc-melted + cast + homogenized (1273 K & 6 h) + water quenched + cold-rolled,2 FCC,,1284.0,1344.0,,7.6,RT,0.1,10,Bending,,Retangular bar,25×3×3,383,851,10000000.0,0.285,2015-10-15 00:00:00,"Hemphill, M.A., Yuan, T., Wang, G.Y., Yeh, J.W., Tsai, C.W., Chuang, A. and Liaw, P.K., 2012. Fatigue behavior of Al0. 5CoCrCuFeNi high entropy alloys. Acta Materialia, 60(16), pp.5723-5734.
Tang, Z., Yuan, T., Tsai, C.W., Yeh, J.W., Lundin, C.D. and Liaw, P.K., 2015. Fatigue behavior of a wrought Al0. 5CoCrCuFeNi two-phase high-entropy alloy. Acta Materialia, 99, pp.247-258.",0.26809916666666667,7.0,0.1,891.3998524837253,0.285
44,1,255557.60921,358.89133,797.5362888888889,Al0.5CoCrCuFeNi,Arc-melted + cast + homogenized (1273 K & 6 h) + water quenched + cold-rolled,2 FCC,,1284.0,1344.0,,7.6,RT,0.1,10,Bending,,Retangular bar,25×3×3,383,851,10000000.0,0.285,2015-10-15 00:00:00,"Hemphill, M.A., Yuan, T., Wang, G.Y., Yeh, J.W., Tsai, C.W., Chuang, A. and Liaw, P.K., 2012. Fatigue behavior of Al0. 5CoCrCuFeNi high entropy alloys. Acta Materialia, 60(16), pp.5723-5734.
Tang, Z., Yuan, T., Tsai, C.W., Yeh, J.W., Lundin, C.D. and Liaw, P.K., 2015. Fatigue behavior of a wrought Al0. 5CoCrCuFeNi two-phase high-entropy alloy. Acta Materialia, 99, pp.247-258.",0.26703223958333333,5.4074888165716954,0.1,882.6751671016722,0.285
45,2,10075.80788,749.73378,749.73378,AlCoCrFeNi2.1,Cast,L12 + B2,,746.0,1057.0,8.0,,RT,-1.0,20,Bending,,Sub-size specimen,1×3.05×1.1,380,380,10000000.0,0.36,2018-07-17 00:00:00,"Shukla, S., Wang, T., Cotton, S. and Mishra, R.S., 2018. Hierarchical microstructure for improved fatigue properties in a eutectic high entropy alloy. Scripta Materialia, 156, pp.105-109.",0.7093034815515611,4.003279878015107,-1.0,2579.0944590654976,0.36
46,2,19296.00696,699.48033,699.48033,AlCoCrFeNi2.1,Cast,L12 + B2,,746.0,1057.0,8.0,,RT,-1.0,20,Bending,,Sub-size specimen,1×3.05×1.1,380,380,10000000.0,0.36,2018-07-17 00:00:00,"Shukla, S., Wang, T., Cotton, S. and Mishra, R.S., 2018. Hierarchical microstructure for improved fatigue properties in a eutectic high entropy alloy. Scripta Materialia, 156, pp.105-109.",0.6617600094607379,4.2854674471085366,-1.0,2068.0000874077778,0.36
47,2,45200.73381,649.22687,649.22687,AlCoCrFeNi2.1,Cast,L12 + B2,,746.0,1057.0,8.0,,RT,-1.0,20,Bending,,Sub-size specimen,1×3.05×1.1,380,380,10000000.0,0.36,2018-07-17 00:00:00,"Shukla, S., Wang, T., Cotton, S. and Mishra, R.S., 2018. Hierarchical microstructure for improved fatigue properties in a eutectic high entropy alloy. Scripta Materialia, 156, pp.105-109.",0.6142165279091769,4.655145485409764,-1.0,1682.8789125708208,0.36
48,2,90070.94025,625.29665,625.29665,AlCoCrFeNi2.1,Cast,L12 + B2,,746.0,1057.0,8.0,,RT,-1.0,20,Bending,,Sub-size specimen,1×3.05×1.1,380,380,10000000.0,0.36,2018-07-17 00:00:00,"Shukla, S., Wang, T., Cotton, S. and Mishra, R.S., 2018. Hierarchical microstructure for improved fatigue properties in a eutectic high entropy alloy. Scripta Materialia, 156, pp.105-109.",0.5915767738883633,4.954584696364888,-1.0,1531.0016914392718,0.36
49,2,117602.66092,550.11588,550.11588,AlCoCrFeNi2.1,Cast,L12 + B2,,746.0,1057.0,8.0,,RT,-1.0,20,Bending,,Sub-size specimen,1×3.05×1.1,380,380,10000000.0,0.36,2018-07-17 00:00:00,"Shukla, S., Wang, T., Cotton, S. and Mishra, R.S., 2018. Hierarchical microstructure for improved fatigue properties in a eutectic high entropy alloy. Scripta Materialia, 156, pp.105-109.",0.5204502175969725,5.070417148354056,-1.0,1147.150723838024,0.36
50,2,236348.65745,499.86242,499.86242,AlCoCrFeNi2.1,Cast,L12 + B2,,746.0,1057.0,8.0,,RT,-1.0,20,Bending,,Sub-size specimen,1×3.05×1.1,380,380,10000000.0,0.36,2018-07-17 00:00:00,"Shukla, S., Wang, T., Cotton, S. and Mishra, R.S., 2018. Hierarchical microstructure for improved fatigue properties in a eutectic high entropy alloy. Scripta Materialia, 156, pp.105-109.",0.4729067360454115,5.373553139688593,-1.0,948.3377120961756,0.36
51,2,156186.38068,449.80839,449.80839,AlCoCrFeNi2.1,Cast,L12 + B2,,746.0,1057.0,8.0,,RT,-1.0,20,Bending,,Sub-size specimen,1×3.05×1.1,380,380,10000000.0,0.36,2018-07-17 00:00:00,"Shukla, S., Wang, T., Cotton, S. and Mishra, R.S., 2018. Hierarchical microstructure for improved fatigue properties in a eutectic high entropy alloy. Scripta Materialia, 156, pp.105-109.",0.42555192999053926,5.193643161081625,-1.0,783.0270715203063,0.36
52,2,248028.48575,429.26828,429.26828,AlCoCrFeNi2.1,Cast,L12 + B2,,746.0,1057.0,8.0,,RT,-1.0,20,Bending,,Sub-size specimen,1×3.05×1.1,380,380,10000000.0,0.36,2018-07-17 00:00:00,"Shukla, S., Wang, T., Cotton, S. and Mishra, R.S., 2018. Hierarchical microstructure for improved fatigue properties in a eutectic high entropy alloy. Scripta Materialia, 156, pp.105-109.",0.4061194701986755,5.394501561848807,-1.0,722.8192514470991,0.36
53,2,381231.66965,420.09503,420.09503,AlCoCrFeNi2.1,Cast,L12 + B2,,746.0,1057.0,8.0,,RT,-1.0,20,Bending,,Sub-size specimen,1×3.05×1.1,380,380,10000000.0,0.36,2018-07-17 00:00:00,"Shukla, S., Wang, T., Cotton, S. and Mishra, R.S., 2018. Hierarchical microstructure for improved fatigue properties in a eutectic high entropy alloy. Scripta Materialia, 156, pp.105-109.",0.3974408987701041,5.581188971145038,-1.0,697.1847726514052,0.36
54,2,953254.78137,407.53167,407.53167,AlCoCrFeNi2.1,Cast,L12 + B2,,746.0,1057.0,8.0,,RT,-1.0,20,Bending,,Sub-size specimen,1×3.05×1.1,380,380,10000000.0,0.36,2018-07-17 00:00:00,"Shukla, S., Wang, T., Cotton, S. and Mishra, R.S., 2018. Hierarchical microstructure for improved fatigue properties in a eutectic high entropy alloy. Scripta Materialia, 156, pp.105-109.",0.3855550331125828,5.979208992301228,-1.0,663.2517018805213,0.36
55,2,502729.45756,398.55784,398.55784,AlCoCrFeNi2.1,Cast,L12 + B2,,746.0,1057.0,8.0,,RT,-1.0,20,Bending,,Sub-size specimen,1×3.05×1.1,380,380,10000000.0,0.36,2018-07-17 00:00:00,"Shukla, S., Wang, T., Cotton, S. and Mishra, R.S., 2018. Hierarchical microstructure for improved fatigue properties in a eutectic high entropy alloy. Scripta Materialia, 156, pp.105-109.",0.37706512771996215,5.701334333568913,-1.0,639.8065957380371,0.36
56,2,3116580.0,388.18807,388.18807,AlCoCrFeNi2.1,Cast,L12 + B2,,746.0,1057.0,8.0,,RT,-1.0,20,Bending,,Sub-size specimen,1×3.05×1.1,380,380,10000000.0,0.36,2018-07-17 00:00:00,"Shukla, S., Wang, T., Cotton, S. and Mishra, R.S., 2018. Hierarchical microstructure for improved fatigue properties in a eutectic high entropy alloy. Scripta Materialia, 156, pp.105-109.",0.3672545600756859,6.493678279346942,-1.0,613.4980127971102,0.36
57,2,10000000.0,386.99156,386.99156,AlCoCrFeNi2.1,Cast,L12 + B2,,746.0,1057.0,8.0,,RT,-1.0,20,Bending,,Sub-size specimen,1×3.05×1.1,380,380,10000000.0,0.36,2018-07-17 00:00:00,"Shukla, S., Wang, T., Cotton, S. and Mishra, R.S., 2018. Hierarchical microstructure for improved fatigue properties in a eutectic high entropy alloy. Scripta Materialia, 156, pp.105-109.",0.366122573320719,7.0,-1.0,610.5148151865071,0.36
58,2,10000000.0,374.4282,374.4282,AlCoCrFeNi2.1,Cast,L12 + B2,,746.0,1057.0,8.0,,RT,-1.0,20,Bending,,Sub-size specimen,1×3.05×1.1,380,380,10000000.0,0.36,2018-07-17 00:00:00,"Shukla, S., Wang, T., Cotton, S. and Mishra, R.S., 2018. Hierarchical microstructure for improved fatigue properties in a eutectic high entropy alloy. Scripta Materialia, 156, pp.105-109.",0.35423670766319776,7.0,-1.0,579.8226756511184,0.36
59,3,35413.68455,850.04128,850.04128,AlCoCrFeNi2.1,Cast + cold-rolled + heat-treated (973 K & 12 h),L12 + B2,,1110.0,1340.0,10.0,,RT,-1.0,20,Bending,,Sub-size specimen,1×3.05×1.1,470,470,10000000.0,0.351,2018-07-17 00:00:00,"Shukla, S., Wang, T., Cotton, S. and Mishra, R.S., 2018. Hierarchical microstructure for improved fatigue properties in a eutectic high entropy alloy. Scripta Materialia, 156, pp.105-109.",0.6343591641791045,4.549171114458946,-1.0,2324.798536497116,0.351
60,3,68302.92998,799.78782,799.78782,AlCoCrFeNi2.1,Cast + cold-rolled + heat-treated (973 K & 12 h),L12 + B2,,1110.0,1340.0,10.0,,RT,-1.0,20,Bending,,Sub-size specimen,1×3.05×1.1,470,470,10000000.0,0.351,2018-07-17 00:00:00,"Shukla, S., Wang, T., Cotton, S. and Mishra, R.S., 2018. Hierarchical microstructure for improved fatigue properties in a eutectic high entropy alloy. Scripta Materialia, 156, pp.105-109.",0.5968565820895523,4.8344393339429255,-1.0,1983.8791468937263,0.351
61,3,106787.47163,699.48033,699.48033,AlCoCrFeNi2.1,Cast + cold-rolled + heat-treated (973 K & 12 h),L12 + B2,,1110.0,1340.0,10.0,,RT,-1.0,20,Bending,,Sub-size specimen,1×3.05×1.1,470,470,10000000.0,0.351,2018-07-17 00:00:00,"Shukla, S., Wang, T., Cotton, S. and Mishra, R.S., 2018. Hierarchical microstructure for improved fatigue properties in a eutectic high entropy alloy. Scripta Materialia, 156, pp.105-109.",0.5220002462686567,5.028520303992944,-1.0,1463.3487246379177,0.351
62,3,132863.08547,649.22687,649.22687,AlCoCrFeNi2.1,Cast + cold-rolled + heat-treated (973 K & 12 h),L12 + B2,,1110.0,1340.0,10.0,,RT,-1.0,20,Bending,,Sub-size specimen,1×3.05×1.1,470,470,10000000.0,0.351,2018-07-17 00:00:00,"Shukla, S., Wang, T., Cotton, S. and Mishra, R.S., 2018. Hierarchical microstructure for improved fatigue properties in a eutectic high entropy alloy. Scripta Materialia, 156, pp.105-109.",0.48449766417910445,5.123404333812557,-1.0,1259.4062623715545,0.351
